Repository: George-JieXIONG/Materials-Dataset

# README
All datasets are built based on literature review

# These datasets are for Chapter 5 of my Ph.D. thesis(博士论文第五章相关数据库)
GFA: Glass-forming ability (玻璃形成能力)
Dmax: Critical casting diameter (临界成型尺寸)
CTTs: Critical transformation temperature (临界转变温度)
EM: Shear modulus and Bulk modulus (剪切模量及体模量)

Please cite this dataset as: Xiong, Jie, San-Qiang Shi, and Tong-Yi Zhang. "A machine-learning approach to predicting and understanding the properties of amorphous metallic alloys." Materials & Design 187 (2020): 108378.

File: Chapter5/Dmax.csv (part 1 of 3)
Phase Formation,Alloy,Dmax
CRA,Ag10.5Cu80.5P9,0
CRA,Ag10Ce3Cu87,0
CRA,Ag10Ce5Cu85,0
CRA,Ag10Mg50Y40,0
CRA,Ag10Mg85Y5,0
CRA,Ag11Cu38Fe51,0
CRA,Ag12.2Cu81.5P6.3,0
CRA,Ag13Cu32Fe55,0
CRA,Ag14Cu78.5P7.5,0
CRA,Ag15Ce4Cu81,0
CRA,Ag15Cu49Fe36,0
CRA,Ag15Cu83Fe2,0
CRA,Ag17Cu20Fe63,0
CRA,Ag17Cu41Fe42,0
CRA,Ag20.9Pd62.6Si16.5,0
CRA,Ag20Ce3Cu77,0
CRA,Ag20Ce4Cu76,0
CRA,Ag20Ce5Cu75,0
CRA,Ag20Mg20Y60,0
CRA,Ag21Cu42Fe37,0
CRA,Ag22Cu41Fe37,0
CRA,Ag22Cu51Fe27,0
CRA,Ag23Cu10Fe67,0
CRA,Ag24Cu31Fe45,0
CRA,Ag25Cu25Fe50,0
CRA,Ag26Cu23Fe51,0
CRA,Ag26Cu44Fe30,0
CRA,Ag27Cu31Fe42,0
CRA,Ag27Cu73,0
CRA,Ag28Cu45Fe27,0
CRA,Ag29Cu31Fe40,0
CRA,Ag30Ce3Cu67,0
CRA,Ag30Ce5Cu65,0
CRA,Ag30Mg20Y50,0
CRA,Ag31Cu37Fe32,0
CRA,Ag31Cu49Fe20,0
CRA,Ag31Cu55Fe14,0
CRA,Ag32Cu66Fe2,0
CRA,Ag35Ce3Cu62,0
CRA,Ag36Cu30Fe34,0
CRA,Ag37Cu6Fe57,0
CRA,Ag40Ce1Cu59,0
CRA,Ag40Ce2Cu58,0
CRA,Ag40Cu12Fe48,0
CRA,Ag40Cu40Fe20,0
CRA,Ag40Cu47Fe13,0
CRA,Ag40Mg20Y40,0
CRA,Ag42Fe58,0
CRA,Ag45Ce2Cu53,0
CRA,Ag48Cu52,0
CRA,Ag48Fe52,0
CRA,Ag49Cu29Fe22,0
CRA,Ag5.5Cu87P7.5,0
CRA,Ag50Ce2Cu48,0
CRA,Ag50Fe50,0
CRA,Ag50Mg20Y30,0
CRA,Ag50Mg40Y10,0
CRA,Ag51Cu13Fe36,0
CRA,Ag52Fe48,0
CRA,Ag55Fe45,0
CRA,Ag58Cu32Fe10,0
CRA,Ag5Ce5Cu90,0
CRA,Ag5Ce6Cu89,0
CRA,Ag5Ce8Cu87,0
CRA,Ag5Mg85Y10,0
CRA,Ag5Mg90Y5,0
CRA,Ag60Ce10Cu30,0
CRA,Ag60Ce3Cu37,0
CRA,Ag60Ce5Cu35,0
CRA,Ag60Mg20Y20,0
CRA,Ag61Fe39,0
CRA,Ag62Cu30Fe8,0
CRA,Ag63Cu8Fe29,0
CRA,Ag63Fe37,0
CRA,Ag67Fe33,0
CRA,Ag6Ce8Cu86,0
CRA,Ag7.5Cu86P6.5,0
CRA,Ag70Ce10Cu20,0
CRA,Ag70Ce5Cu25,0
CRA,Ag70Fe30,0
CRA,Ag7Cu84.5P8.5,0
CRA,Ag84Fe16,0
CRA,Ag9Cu82.5P8.5,0
CRA,Ag9Cu84.5P6.5,0
CRA,Ag9Cu85P6,0
CRA,Al10Ce10Cu80,0
CRA,Al10Ce2Cu88,0
CRA,Al10Ce4Cu86,0
CRA,Al10Ce6Cu84,0
CRA,Al10Cu10La80,0
CRA,Al10Cu10Ti80,0
CRA,Al10Cu20La70,0
CRA,Al10Cu20Ti70,0
CRA,Al10Cu50La40,0
CRA,Al10Cu60La30,0
CRA,Al10Cu70La20,0
CRA,Al10Cu70Ti20,0
CRA,Al10Cu80La10,0
CRA,Al10Cu80Nd10,0
CRA,Al10Cu84Nd6,0
CRA,Al10Cu86Nd4,0
CRA,Al10Cu88Nd2,0
CRA,Al10La10Ni80,0
CRA,Al10La20Ni70,0
CRA,Al10La25Ni65,0
CRA,Al10La90,0
CRA,Al10Mg40Zn50,0
CRA,Al10Mg50Zn40,0
CRA,Al10Mg60Zn30,0
CRA,Al10Mg80Zn10,0
CRA,Al10Mg85Zn5,0
CRA,Al10Ni45Ti45,0
CRA,Al10Ni5Zr85,0
CRA,Al10Ni70Ti20,0
CRA,Al10Ni70Zr20,0
CRA,Al10Ni80Zr10,0
CRA,Al10Ti90,0
CRA,Al12B10Co78,0
CRA,Al12B10Fe78,0
CRA,Al12B14Co74,0
CRA,Al12B14Ni74,0
CRA,Al12B6Co82,0
CRA,Al12B6Fe82,0
CRA,Al12Ce10Cu78,0
CRA,Al12Ce6Cu82,0
CRA,Al12Cu78Nd10,0
CRA,Al12Cu82Nd6,0
CRA,Al12Cu84Nd4,0
CRA,Al14Ce10Cu76,0
CRA,Al14Ce6Cu80,0
CRA,Al14Ce8Cu78,0
CRA,Al14Cu76Nd10,0
CRA,Al14Cu78Nd8,0
CRA,Al14Cu80Nd6,0
CRA,Al14Cu82Nd4,0
CRA,Al15Fe56.7Tb28.3,0
CRA,Al15La25Ni60,0
CRA,Al15Mg70Zn15,0
CRA,Al15Mg75Zn10,0
CRA,Al15Mg80Zn5,0
CRA,Al15Ni75Zr10,0
CRA,Al16B10Co74,0
CRA,Al16B10Fe74,0
CRA,Al16B14Ni70,0
CRA,Al20B10Co70,0
CRA,Al20B14Co66,0
CRA,Al20B14Ni66,0
CRA,Al20B18Co62,0
CRA,Al20B22Co58,0
CRA,Al20Cu10La70,0
CRA,Al20Cu10Ti70,0
CRA,Al20Cu20Ti60,0
CRA,Al20Cu60La20,0
CRA,Al20Cu70Ti10,0
CRA,Al20La10Ni70,0
CRA,Al20La20Ni60,0
CRA,Al20Mg40Zn40,0
CRA,Al20Mg50Zn30,0
CRA,Al20Mg60Zn20,0
CRA,Al20Mg70Zn10,0
CRA,Al20Ni60Zr20,0
CRA,Al20Ni70Zr10,0
CRA,Al20Ti80,0
CRA,Al20Zr80,0
CRA,Al24B14Ni62,0
CRA,Al24B18Ni58,0
CRA,Al24B22Co54,0
CRA,Al24B22Ni54,0
CRA,Al25Cu25Ti50,0
CRA,Al25Cu30Ti45,0
CRA,Al25Cu50Mn25,0
CRA,Al25Cu5Ti70,0
CRA,Al25Ti75,0
CRA,Al25Zr75,0
CRA,Al28B22Ni50,0
CRA,Al28B30Ni42,0
CRA,Al2Ce10Cu88,0
CRA,Al2Ce6Cu92,0
CRA,Al2Ce8Cu90,0
CRA,Al2Cu88Nd10,0
CRA,Al2Cu90Nd8,0
CRA,Al2Cu92Nd6,0
CRA,Al30Cu10Ti60,0
CRA,Al30Cu20Ti50,0
CRA,Al30Cu30Ti40,0
CRA,Al30Cu40Ti30,0
CRA,Al30Cu50La20,0
CRA,Al30Cu60La10,0
CRA,Al30La10Ni60,0
CRA,Al30La15Ni55,0
CRA,Al30Mg40Zn30,0
CRA,Al30Mg50Zn20,0
CRA,Al30Mg60Zn10,0
CRA,Al30Ni10Zr60,0
CRA,Al30Ni50Zr20,0
CRA,Al30Ni60Zr10,0
CRA,Al30Ti70,0
CRA,Al30Zr70,0
CRA,Al31Ni50Ti19,0
CRA,Al35Cu40Ti25,0
CRA,Al35Cu45Ti20,0
CRA,Al35Cu5Ti60,0
CRA,Al35Ti65,0
CRA,Al40Cu10La50,0
CRA,Al40Cu10Ti50,0
CRA,Al40Cu20La40,0
CRA,Al40Cu20Ti40,0
CRA,Al40Cu30La30,0
CRA,Al40Cu30Ti30,0
CRA,Al40Cu40La20,0
CRA,Al40Cu40Ti20,0
CRA,Al40Cu60T,0
CRA,Al40La10Ni50,0
CRA,Al40La15Ni45,0
CRA,Al40Mg40Zn20,0
CRA,Al40Mg50Zn10,0
CRA,Al40Mn25Si35,0
CRA,Al40Ni10Zr50,0
CRA,Al40Ni20Zr40,0
CRA,Al40Ni30Zr30,0
CRA,Al40Ni40Zr20,0
CRA,Al40Ni50Ti10,0
CRA,Al40Ni50Zr10,0
CRA,Al40Ti60,0
CRA,Al42Mg44Pd14,0
CRA,Al43Mg44Pd13,0
CRA,Al45Cr15Si40,0
CRA,Al45Cr20Si35,0
CRA,Al45Cu10Ti45,0
CRA,Al45Cu20Ti35,0
CRA,Al45Cu35Ti20,0
CRA,Al45Cu40Ti15,0
CRA,Al45Cu5Ti50,0
CRA,Al45Ge40V15,0
CRA,Al45Ti55,0
CRA,Al48Mg22Pd30,0
CRA,Al4B10Co86,0
CRA,Al4B14Co82,0
CRA,Al4Ce10Cu86,0
CRA,Al4Ce4Cu92,0
CRA,Al4Ce8Cu88,0
CRA,Al4Cu86Nd10,0
CRA,Al4Cu88Nd8,0
CRA,Al4Cu90Nd6,0
CRA,Al4Cu92Nd4,0
CRA,Al50Cu10La40,0
CRA,Al50Cu10Ti40,0
CRA,Al50Cu20La30,0
CRA,Al50Cu20Ti30,0
CRA,Al50Cu30La20,0
CRA,Al50Cu30Ti20,0
CRA,Al50Cu40La10,0
CRA,Al50Cu40V10,0
CRA,Al50Cu50,0
CRA,Al50Cu5Ti45,0
CRA,Al50Ge25V25,0
CRA,Al50Ge30V20,0
CRA,Al50Ge35V15,0
CRA,Al50Ge40V10,0
CRA,Al50La10Ni40,0
CRA,Al50La15Ni35,0
CRA,Al50Mg25Pd25,0
CRA,Al50Mg40Zn10,0
CRA,Al50Ni10Zr40,0
CRA,Al50Ni40Zr10,0
CRA,Al52Mg17Pd31,0
CRA,Al52Mg18Pd30,0
CRA,Al54Mg32Pd14,0
CRA,Al55Cr20Si25,0
CRA,Al55Cr25Si20,0
CRA,Al55Cu10Ti35,0
CRA,Al55Cu35Ti10,0
CRA,Al55Ge25V20,0
CRA,Al55La30Ni15,0
CRA,Al55La35Ni10,0
CRA,Al55Mg15Pd30,0
CRA,Al55Ni30Zr15,0
CRA,Al55Ti45,0
CRA,Al57Cr23Si20,0
CRA,Al57Cr28Si15,0
CRA,Al58Cr20Si22,0
CRA,Al59Cr19Si22,0
CRA,Al5Mg80Zn15,0
CRA,Al5Mg85Zn10,0
CRA,Al5Mg90Zn5,0
CRA,Al5Ni50Ti45,0
CRA,Al60Ce20Fe20,0
CRA,Al60Ce20Ni20,0
CRA,Al60Ce23Fe17,0
CRA,Al60Ce25Fe15,0
CRA,Al60Cr18Si22,0
CRA,Al60Cr20Si20,0
CRA,Al60Cr25Si15,0
CRA,Al60Cr30Si10,0
CRA,Al60Cr5Si35,0
CRA,Al60Cu10Ti30,0
CRA,Al60Cu20Ti20,0
CRA,Al60Cu25V15,0
CRA,Al60Cu35Ti5,0
CRA,Al60Cu35V5,0
CRA,Al60Cu40,0
CRA,Al60Cu5Ti35,0
CRA,Al60Gd20Ni20,0
CRA,Al60Ge20V20,0
CRA,Al60Ge35V5,0
CRA,Al60La10Ni30,0
CRA,Al60La40,0
CRA,Al60Mn20Si20,0
CRA,Al60Ni10Zr30,0
CRA,Al60Ti40,0
CRA,Al61Cr21Si18,0
CRA,Al62.5Ce25.5Fe12,0
CRA,Al62Cr19Si19,0
CRA,Al63Cr15Si22,0
CRA,Al63Cr19Si18,0
CRA,Al64Ce23Fe13,0
CRA,Al65Ce15Fe20,0
CRA,Al65Ce20Fe15,0
CRA,Al65Ce25Fe10,0
CRA,Al65Cr15Si20,0
CRA,Al65Cr20Ge15,0
CRA,Al65Cr20Si15,0
CRA,Al65Cr25Si10,0
CRA,Al65Cu15V20,0
CRA,Al65Cu20Mn15,0
CRA,Al65Cu20V15,0
CRA,Al65Ge15Mn20,0
CRA,Al65Ge20V15,0
CRA,Al65Ge30V5,0
CRA,Al65La25Ni10,0
CRA,Al65La30Ni5,0
CRA,Al65Mn20Si15,0
CRA,Al65Nd20Ni15,0
CRA,Al65Ni15Y20,0
CRA,Al65Ti35,0
CRA,Al66.6Mn17.4Si16,0
CRA,Al67Ce18Fe15,0
CRA,Al68.6Mn17.4Si14,0
CRA,Al68Cr15Si17,0
CRA,Al6Ce4Cu90,0
CRA,Al6Ce6Cu88,0
CRA,Al6Ce8Cu86,0
CRA,Al6Cu88Nd6,0
CRA,Al70.6Mn17.4Si12,0
CRA,Al70Ce10Cu20,0
CRA,Al70Ce10Fe20,0
CRA,Al70Ce15Cu15,0
CRA,Al70Ce15Fe15,0
CRA,Al70Ce20Fe10,0
CRA,Al70Ce20Ni10,0
CRA,Al70Cr10Si20,0
CRA,Al70Cr15Si15,0
CRA,Al70Cr20Si10,0
CRA,Al70Cr25Si5,0
CRA,Al70Cr5Si25,0
CRA,Al70Cu10Ti20,0
CRA,Al70Cu20La10,0
CRA,Al70Cu25V5,0
CRA,Al70Cu30,0
CRA,Al70Gd20Ni10,0
CRA,Al70Ge20V10,0
CRA,Al70Ge25V5,0
CRA,Al70La15Ni15,0
CRA,Al70La20Ni10,0
CRA,Al70La25Ni5,0
CRA,Al70La30,0
CRA,Al70Mn5Si25,0
CRA,Al70Nd20Ni10,0
CRA,Al70Ni10Y20,0
CRA,Al70Ni10Zr20,0
CRA,Al70Ni15Zr15,0
CRA,Al70Ni20Y10,0
CRA,Al70Ni25Zr5,0
CRA,Al70Ni30,0
CRA,Al70Ti30,0
CRA,Al71Ce17Fe12,0
CRA,Al72.5Mn17.4Si10.1,0
CRA,Al74.6Mn17.4Si8,0
CRA,Al74Mg5Pd21,0
CRA,Al75Ce10Co15,0
CRA,Al75Ce10Fe15,0
CRA,Al75Ce15Co10,0
CRA,Al75Ce15Cu10,0
CRA,Al75Ce15Fe10,0
CRA,Al75Ce15Nb10,0
CRA,Al75Ce20Fe5,0
CRA,Al75Ce5Co20,0
CRA,Al75Ce5Cu20,0
CRA,Al75Cr10Si15,0
CRA,Al75Cr15Si10,0
CRA,Al75Cr20Si5,0
CRA,Al75Cr5Si20,0
CRA,Al75Cu10V15,0
CRA,Al75Cu25,0
CRA,Al75Gd15Ni10,0
CRA,Al75Gd5Ni20,0
CRA,Al75Ge15V10,0
CRA,Al75La15Ni10,0
CRA,Al75Nd20Ni5,0
CRA,Al75Nd5Ni20,0
CRA,Al75Ni20Sm5,0
CRA,Al75Ni20Y5,0
CRA,Al75Ni5Sm20,0
CRA,Al75Ni5Y20,0
CRA,Al76.6Mn17.4Si6,0
CRA,Al76Cu8.5Mn15.5,0
CRA,Al77Ce10Co13,0
CRA,Al77Ce10Nb13,0
CRA,Al77Ce18Fe5,0
CRA,Al77Cu20V3,0
CRA,Al78.6Mn17.4Si4,0
CRA,Al80Ca10Ni10,0
CRA,Al80Ce10Cr10,0
CRA,Al80Ce10Mn10,0
CRA,Al80Ce10V10,0
CRA,Al80Ce15Co5,0
CRA,Al80Ce15Cr5,0
CRA,Al80Ce15Cu5,0
CRA,Al80Ce15Fe5,0
CRA,Al80Ce15Nb5,0
CRA,Al80Ce15Ni5,0
CRA,Al80Cr10Si10,0
CRA,Al80Cr20,0
CRA,Al80Cr5Si15,0
CRA,Al80Cu10La10,0
CRA,Al80Cu20,0
CRA,Al80Cu5V15,0
CRA,Al80Gd15Ni5,0
CRA,Al80La15Ni5,0
CRA,Al80La20,0
CRA,Al80Mn15Ni5,0
CRA,Al80Mn6Ni14,0
CRA,Al80Mn8Ni12,0
CRA,Al80Nd15Ni5,0
CRA,Al80Ni10Zr10,0
CRA,Al80Ni20,0
CRA,Al80Ni5Y15,0
CRA,Al80Ti20,0
CRA,Al81Cr19,0
CRA,Al82Fe4Ni14,0
CRA,Al82Mn4Ni14,0
CRA,Al82Mn6Ni12,0
CRA,Al82Mn8Ni10,0
CRA,Al82Ni10Zr8,0
CRA,Al82Sm18,0
CRA,Al83Ce10Cr7,0
CRA,Al83Ce10Mn7,0
CRA,Al83Ce2Cu15,0
CRA,Al83Cr17,0
CRA,Al83Fe3Ni14,0
CRA,Al83Mn4Ni13,0
CRA,Al83Ni15Zr2,0
CRA,Al84Co12Fe4,0
CRA,Al84Co14Fe2,0
CRA,Al84Co14Mn2,0
CRA,Al84Co8Ni8,0
CRA,Al84Cr16,0
CRA,Al84Fe2Ni14,0
CRA,Al84Fe3Ni13,0
CRA,Al84Fe4Ni12,0
CRA,Al84Fe8Ni8,0
CRA,Al84Mn2Ni14,0
CRA,Al84Mn4Ni12,0
CRA,Al84Mn6Ni10,0
CRA,Al84Mn8Ni8,0
CRA,Al85Ca5Ni10,0
CRA,Al85Ce10V5,0
CRA,Al85Ce13V2,0
CRA,Al85Ce5Mn10,0
CRA,Al85Ce5Nb10,0
CRA,Al85Co10Ni5,0
CRA,Al85Co1Ni14,0
CRA,Al85Cr10Si5,0
CRA,Al85Cr5Si10,0
CRA,Al85Cu10La5,0
CRA,Al85Fe1Ni14,0
CRA,Al85Fe2Ni13,0
CRA,Al85Fe3Ni12,0
CRA,Al85Fe5Ni10,0
CRA,Al85Fe8Si7,0
CRA,Al85Gd15,0
CRA,Al85Mn2Ni13,0
CRA,Al85Mn7Ni8,0
CRA,Al86Co10Fe4,0
CRA,Al86Co10Mn4,0
CRA,Al86Co12Mn2,0
CRA,Al86Co14,0
CRA,Al86Co1Ni13,0
CRA,Al86Co2Ni12,0
CRA,Al86Co3Ni11,0
CRA,Al86Co4Fe10,0
CRA,Al86Co5Ni9,0
CRA,Al86Co6Fe8,0
CRA,Al86Co8Fe6,0
CRA,Al86Co8Mn6,0
CRA,Al86Cr14,0
CRA,Al86Fe10Ni4,0
CRA,Al86Fe12Ni2,0
CRA,Al86Fe12Si2,0
CRA,Al86Fe1Ni13,0
CRA,Al86Fe4Ni10,0
CRA,Al86Fe5Ni9,0
CRA,Al86Fe6Ni8,0
CRA,Al86Fe7Ni7,0
CRA,Al86Fe8Ni6,0
CRA,Al86Mn4Ni10,0
CRA,Al86Mn6Ni8,0
CRA,Al86Mn8Ni6,0
CRA,Al86Ni14,0
CRA,Al87.5Ca10Fe2.5,0
CRA,Al87.5Ca10Ni2.5,0
CRA,Al87.5Ca2.5Ni10,0
CRA,Al87.5Ni7.5Zr5,0
CRA,Al87Ce8Cr5,0
CRA,Al87Ce8Mn5,0
CRA,Al87Co4Ni9,0
CRA,Al87Co9Fe4,0
CRA,Al87Cu8V5,0
CRA,Al87Fe4Ni9,0
CRA,Al87Fe5Ni8,0
CRA,Al87Fe6Ni7,0
CRA,Al88.75Ca1.25Ni10,0
CRA,Al88Ce2Cu10,0
CRA,Al88Ce2Mn10,0
CRA,Al88Ce5Cu7,0
CRA,Al88Ce8V4,0
CRA,Al88Co10Fe2,0
CRA,Al88Co10Mn2,0
CRA,Al88Co10Ni2,0
CRA,Al88Co11Ni1,0
CRA,Al88Co12,0
CRA,Al88Co1Ni11,0
CRA,Al88Co2Fe10,0
CRA,Al88Co2Ni10,0
CRA,Al88Co3Ni9,0
CRA,Al88Co4Fe8,0
CRA,Al88Co6Fe6,0
CRA,Al88Co6Mn6,0
CRA,Al88Co6Ni6,0
CRA,Al88Co7Ni5,0
CRA,Al88Co8Fe4,0
CRA,Al88Co8Mn4,0
CRA,Al88Co8Ni4,0
CRA,Al88Co9Ni3,0
CRA,Al88Cr10Si2,0
CRA,Al88Cr12,0
CRA,Al88Fe10Ni2,0
CRA,Al88Fe10Si2,0
CRA,Al88Fe12,0
CRA,Al88Fe2Ni10,0
CRA,Al88Fe4Ni8,0
CRA,Al88Fe5Ni7,0
CRA,Al88Fe6Ni6,0
CRA,Al88Fe8Ni4,0
CRA,Al88Mn4Ni8,0
CRA,Al88Mn6Ni6,0
CRA,Al88Mn8Ni4,0
CRA,Al88Ni12,0
CRA,Al89Ce1Fe10,0
CRA,Al89Ce6Mn5,0
CRA,Al89Ce6V5,0
CRA,Al89Ce8Cr3,0
CRA,Al89Co1Ni10,0
CRA,Al89Co2Ni9,0
CRA,Al89Co3Ni8,0
CRA,Al89Co4Ni7,0
CRA,Al89Co5Ni6,0
CRA,Al89Co6Ni5,0
CRA,Al89Fe1Ni10,0
CRA,Al89Fe2Ni9,0
CRA,Al89Fe3Ni8,0
CRA,Al89Fe4Ni7,0
CRA,Al89Fe5Ni6,0
CRA,Al89Fe6Ni5,0
CRA,Al89Fe7Ni4,0
CRA,Al89Fe9Ni2,0
CRA,Al89Mn2Ni9,0
CRA,Al8B10Co82,0
CRA,Al8B10Fe82,0
CRA,Al8B14Co78,0
CRA,Al8Ce6Cu86,0
CRA,Al8Cu82Nd10,0
CRA,Al8Cu86Nd6,0
CRA,Al8Cu88Nd4,0
CRA,Al8Ga2Mg90,0
CRA,Al8Ga3Mg89,0
CRA,Al90Ca5Fe5,0
CRA,Al90Ca5Ni5,0
CRA,Al90Ce5Cu5,0
CRA,Al90Ce5Nb5,0
CRA,Al90Ce5Ni5,0
CRA,Al90Co10,0
CRA,Al90Co2Fe8,0
CRA,Al90Co2Mn8,0
CRA,Al90Co2Ni8,0
CRA,Al90Co4Fe6,0
CRA,Al90Co4Mn6,0
CRA,Al90Co4Ni6,0
CRA,Al90Co5Ni5,0
CRA,Al90Co6Fe4,0
CRA,Al90Co6Mn4,0
CRA,Al90Co6Ni4,0
CRA,Al90Co8Fe2,0
CRA,Al90Co8Mn2,0
CRA,Al90Co8Ni2,0
CRA,Al90Cr10,0
CRA,Al90Cr5Si5,0
CRA,Al90Fe10,0
CRA,Al90Fe1Ni9,0
CRA,Al90Fe2Ni8,0
CRA,Al90Fe4Ni6,0
CRA,Al90Fe5Ni5,0
CRA,Al90Fe6Ni4,0
CRA,Al90Fe8Ni2,0
CRA,Al90Fe8Si2,0
CRA,Al90La5Ni5,0
CRA,Al90Mn2Ni8,0
CRA,Al90Mn4Ni6,0
CRA,Al90Mn6Ni4,0
CRA,Al90Mn8Ni2,0
CRA,Al90Nd1Ni9,0
CRA,Al90Ni10,0
CRA,Al90Ni5Zr5,0
CRA,Al91Co1Ni8,0
CRA,Al91Co2Ni7,0
CRA,Al91Fe1Ni8,0
CRA,Al91Fe2Ni7,0
CRA,Al91Fe3Ni6,0
CRA,Al91Fe6Ni3,0
CRA,Al92.5Ca2.5Fe5,0
CRA,Al92.5Ca2.5Ni5,0
CRA,Al92.5Ca7.5,0
CRA,Al92Co2Fe6,0
CRA,Al92Co2Mn6,0
CRA,Al92Co2Ni6,0
CRA,Al92Co4Fe4,0
CRA,Al92Co4Mn4,0
CRA,Al92Co4Ni4,0
CRA,Al92Co6Fe2,0
CRA,Al92Co6Mn2,0
CRA,Al92Co6Ni2,0
CRA,Al92Co8,0
CRA,Al92Cr8,0
CRA,Al92Fe2Ni6,0
CRA,Al92Fe4Ni4,0
CRA,Al92Fe5Ni3,0
CRA,Al92Fe6Ni2,0
CRA,Al92Fe8,0
CRA,Al92Mn2Ni6,0
CRA,Al92Mn4Ni4,0
CRA,Al92Mn6Ni2,0
CRA,Al92Mn8,0
CRA,Al92Nd2Ni6,0
CRA,Al92Nd4Ni4,0
CRA,Al92Nd6Ni2,0
CRA,Al92Ni8,0
CRA,Al93Ce2Cr5,0
CRA,Al93Ce2Mn5,0
CRA,Al94.1Ti5.9,0
CRA,Al94Ce2Cr4,0
CRA,Al94Ce2Fe4,0
CRA,Al94Ce2Mn4,0
CRA,Al94Ce2V4,0
CRA,Al94Ce4Co2,0
CRA,Al94Ce4Fe2,0
CRA,Al94Ce6,0
CRA,Al94Co2Fe4,0
CRA,Al94Co2Mn4,0
CRA,Al94Co2Ni4,0
CRA,Al94Co4Fe2,0
CRA,Al94Co4Mn2,0
CRA,Al94Co4Ni2,0
CRA,Al94Co6,0
CRA,Al94Cr6,0
CRA,Al94Fe2Ni4,0
CRA,Al94Fe4Ni2,0
CRA,Al94Fe6,0
CRA,Al94Gd6,0
CRA,Al94Mn2Ni4,0
CRA,Al94Mn4Ni2,0
CRA,Al94Mn6,0
CRA,Al94Nd2Ni4,0
CRA,Al94Nd4Ni2,0
CRA,Al94Nd6,0
CRA,Al94Ni6,0
CRA,Al94Sm6,0
CRA,Al95.8Ni0.7Ti3.5,0
CRA,Al95Ce2Co3,0
CRA,Al95Ce5,0
CRA,Al96Co2Fe2,0
CRA,Al96Co2Mn2,0
CRA,Al96Co2Ni2,0
CRA,Al96Co4,0
CRA,Al96Cr4,0
CRA,Al96Fe2Ni2,0
CRA,Al96Fe4,0
CRA,Al96Mn2Ni2,0
CRA,Al96Mn4,0
CRA,Al96Nd2Ni2,0
CRA,Al96Nd4,0
CRA,Al96Ni4,0
CRA,Al97.1Ti2.9,0
CRA,Al98.9Ti1.1,0
CRA,Al98Co2,0
CRA,Al98Fe2,0
CRA,Al98Mn2,0
CRA,Al98Nd2,0
CRA,Al98Ni2,0
CRA,Al9Ga2Mg89,0
CRA,Au20.9Pd62.6Si16.5,0
CRA,B10C10Ni80,0
CRA,B10C15Ni75,0
CRA,B10C20Ni70,0
CRA,B10C5Ni85,0
CRA,B10C8Ni82,0
CRA,B10Co70Si20,0
CRA,B10Co80Si10,0
CRA,B10Co82Si8,0
CRA,B10Co85Si5,0
CRA,B10Cr10Fe80,0
CRA,B10Cr12Fe78,0
CRA,B10Cr14Fe76,0
CRA,B10Cr15Fe75,0
CRA,B10Cr18Fe72,0
CRA,B10Cr20Fe70,0
CRA,B10Cr22Fe68,0
CRA,B10Cr5Fe85,0
CRA,B10Cr8Fe82,0
CRA,B10Cu10Fe80,0
CRA,B10Cu15Fe75,0
CRA,B10Cu1Fe89,0
CRA,B10Cu3Fe87,0
CRA,B10Cu5Fe85,0
CRA,B10Fe20Mn70,0
CRA,B10Fe65Ni25,0
CRA,B10Fe70Ni20,0
CRA,B10Fe75Mn15,0
CRA,B10Fe75Ni15,0
CRA,B10Fe75V15,0
CRA,B10Fe80Mn10,0
CRA,B10Fe80V10,0
CRA,B10Fe83.5Si6.5,0
CRA,B10Fe83Si7,0
CRA,B10Fe85Mn5,0
CRA,B10Fe85Mo5,0
CRA,B10Fe85V5,0
CRA,B10Fe87Mn3,0
CRA,B10Fe88Zr2,0
CRA,B10Fe89Mn1,0
CRA,B10Fe89Ni1,0
CRA,B10Mo65Si25,0
CRA,B10Mo80Si10,0
CRA,B10Mo85Si5,0
CRA,B10Mo90,0
CRA,B10Ni72Si18,0
CRA,B11.5C10Ni78.5,0
CRA,B11Fe75P14,0
CRA,B11Fe85P4,0
CRA,B12.5Co80.5Si7,0
CRA,B12C16Co72,0
CRA,B12C4Co84,0
CRA,B12C6Ni82,0
CRA,B12C8Co80,0
CRA,B12Cu10Fe78,0
CRA,B12Cu15Fe73,0
CRA,B12Cu1Fe87,0
CRA,B12Cu20Fe68,0
CRA,B12Cu3Fe85,0
CRA,B12Cu5Fe83,0
CRA,B12Fe20Mn68,0
CRA,B12Fe63Ni25,0
CRA,B12Fe73Mn15,0
CRA,B12Fe73V15,0
CRA,B12Fe78Mn10,0
CRA,B12Fe83Mn5,0
CRA,B12Fe83Ni5,0
CRA,B12Fe85Mn3,0
CRA,B12Fe85Ni3,0
CRA,B12Fe87Mn1,0
CRA,B12Fe87Ni1,0
CRA,B12Ni80Si8,0
CRA,B12Ni84Si4,0
CRA,B13C10Ni77,0
CRA,B13C12Ni75,0
CRA,B13Fe85Si2,0
CRA,B13Ni69Si18,0
CRA,B14C16Ni70,0
CRA,B14C20Ni66,0
CRA,B14C2Ni84,0
CRA,B14Co82Si4,0
CRA,B14Cu10Fe76,0
CRA,B14Cu15Fe71,0
CRA,B14Cu1Fe85,0
CRA,B14Cu20Fe66,0
CRA,B14Cu3Fe83,0
CRA,B14Cu5Fe81,0
CRA,B14Ni80Si6,0
CRA,B15C12Ni73,0
CRA,B15Co65Si20,0
CRA,B15Co85,0
CRA,B15Mo65Si20,0
CRA,B15Mo80Si5,0
CRA,B15Mo85,0
CRA,B16C16Co68,0
CRA,B16C20Co64,0
CRA,B16Cu10Fe74,0
CRA,B16Cu15Fe69,0
CRA,B16Cu1Fe83,0
CRA,B16Cu20Fe64,0
CRA,B16Cu3Fe81,0
CRA,B16Cu5Fe79,0
CRA,B16Ni68Si16,0
CRA,B16Ni80Si4,0
CRA,B16Ni84,0
CRA,B17C16Ni67,0
CRA,B17C8Ni75,0
CRA,B17Fe80P3,0
CRA,B18C6Ni76,0
CRA,B18Cu10Fe72,0
CRA,B18Cu15Fe67,0
CRA,B18Cu1Fe81,0
CRA,B18Cu20Fe62,0
CRA,B18Cu5Fe77,0
CRA,B18Fe79P3,0
CRA,B19Fe75P6,0
CRA,B19Fe77P4,0
CRA,B19Ni67Si14,0
CRA,B1Cu20Zr79,0
CRA,B1Cu75Zr24,0
CRA,B2.5Cu75Zr22.5,0
CRA,B20C6Ni74,0
CRA,B20C8Ni72,0
CRA,B20Co60Si20,0
CRA,B20Co62.5Si17.5,0
CRA,B20Cu10Fe70,0
CRA,B20Cu1Fe79,0
CRA,B20Cu5Fe75,0
CRA,B20Mo60Si20,0
CRA,B20Mo65Si15,0
CRA,B20Mo77.5Si2.5,0
CRA,B20Mo80,0
CRA,B20Ni77.5Si2.5,0
CRA,B20Ni80,0
CRA,B21Fe79,0
CRA,B22.5Co60Si17.5,0
CRA,B22C2Ni76,0
CRA,B22C5Ni73,0
CRA,B22C8Ni70,0
CRA,B22Fe76Si2,0
CRA,B22Ni75.5Si2.5,0
CRA,B22Ni78,0
CRA,B24C4Ni72,0
CRA,B24Fe73Si3,0
CRA,B24Fe74Si2,0
CRA,B24Ni64Si12,0
CRA,B24Ni76,0
CRA,B25Mo60Si15,0
CRA,B25Mo70Si5,0
CRA,B25Mo75,0
CRA,B25Ni72.5Si2.5,0
CRA,B26C2Ni72,0
CRA,B26C4Ni70,0
CRA,B26Ni74,0
CRA,B28C20Co52,0
CRA,B28Ni60Si12,0
CRA,B28Ni64Si8,0
CRA,B28Ni69Si3,0
CRA,B2Co82Zr16,0
CRA,B2Cr12Fe86,0
CRA,B2Cr14Fe84,0
CRA,B2Cr16Fe82,0
CRA,B2Cr20Fe78,0
CRA,B2Fe73Ni25,0
CRA,B2Fe78Mo20,0
CRA,B2Fe78Ni20,0
CRA,B2Fe80Mo18,0
CRA,B2Fe83Mo15,0
CRA,B2Fe83Ni15,0
CRA,B2Fe86Mo12,0
CRA,B2Fe88Mo10,0
CRA,B2Fe88Ni10,0
CRA,B2Fe90Mo8,0
CRA,B2Fe93Mo5,0
CRA,B30Mo60Si10,0
CRA,B30Mo70,0
CRA,B30Ni66Si4,0
CRA,B32C20Co48,0
CRA,B36C12Co52,0
CRA,B36C16Co48,0
CRA,B36C8Co56,0
CRA,B3Fe82Zr15,0
CRA,B3Fe83P14,0
CRA,B3Fe85Nb12,0
CRA,B3Fe92Nb5,0
CRA,B40C2Co58,0
CRA,B40C4Ni56,0
CRA,B40C6Ni54,0
CRA,B41C6Ni53,0
CRA,B42.5C2.5Ni55,0
CRA,B44C2.5Ni53.5,0
CRA,B46C4Ni50,0
CRA,B46C8Ni46,0
CRA,B46Ni54,0
CRA,B48Ni52,0
CRA,B4Cr12Fe84,0
CRA,B4Cr14Fe82,0
CRA,B4Cr15Fe81,0
CRA,B4Cr16Fe80,0
CRA,B4Cr20Fe76,0
CRA,B4Cr5Fe91,0
CRA,B4Cu10Fe86,0
CRA,B4Cu1Fe95,0
CRA,B4Cu5Fe91,0
CRA,B4Fe71Ni25,0
CRA,B4Fe76Mo20,0
CRA,B4Fe76Ni20,0
CRA,B4Fe78Mo18,0
CRA,B4Fe81Mo15,0
CRA,B4Fe81Ni15,0
CRA,B4Fe84Mo12,0
CRA,B4Fe84P12,0
CRA,B4Fe86Mo10,0
CRA,B4Fe86Ni10,0
CRA,B4Fe86V10,0
CRA,B4Fe88Mo8,0
CRA,B4Fe91Mn5,0
CRA,B4Fe91Mo5,0
CRA,B4Fe91Ni5,0
CRA,B4Fe91V5,0
CRA,B4Fe93Mn3,0
CRA,B4Fe93Ni3,0
CRA,B4Fe95Mn1,0
CRA,B4Fe95Ni1,0
CRA,B50C4Ni46,0
CRA,B50C8Ni42,0
CRA,B54Ni46,0
CRA,B58C4Ni38,0
CRA,B5C15Ni80,0
CRA,B5C20Ni75,0
CRA,B5C5Ni90,0
CRA,B5Co75Si20,0
CRA,B5Fe80Nb15,0
CRA,B5Fe81Nd14,0
CRA,B5Fe83Nb12,0
CRA,B5Fe84P11,0
CRA,B5Fe90Zr5,0
CRA,B5Mo70Si25,0
CRA,B5Mo75Si20,0
CRA,B5Mo80Si15,0
CRA,B5Mo85Si10,0
CRA,B5Mo90Si5,0
CRA,B5Ni95,0
CRA,B6Co84Nb10,0
CRA,B6Cr12Fe82,0
CRA,B6Cr14Fe80,0
CRA,B6Cr15Fe79,0
CRA,B6Cr16Fe78,0
CRA,B6Cr18Fe76,0
CRA,B6Cr20Fe74,0
CRA,B6Cr22Fe72,0
CRA,B6Cr24Fe70,0
CRA,B6Cr26Fe68,0
CRA,B6Cr5Fe89,0
CRA,B6Cu10Fe84,0
CRA,B6Cu15Fe79,0
CRA,B6Cu1Fe93,0
CRA,B6Cu3Fe91,0
CRA,B6Cu5Fe89,0
CRA,B6Fe69Ni25,0
CRA,B6Fe74Mo20,0
CRA,B6Fe74Ni20,0
CRA,B6Fe76Mo18,0
CRA,B6Fe78Nd16,0
CRA,B6Fe79Mn15,0
CRA,B6Fe79Mo15,0
CRA,B6Fe79Nb15,0
CRA,B6Fe79Ni15,0
CRA,B6Fe81.5Si12.5,0
CRA,B6Fe82Mo12,0
CRA,B6Fe83Si11,0
CRA,B6Fe84Mn10,0
CRA,B6Fe84Mo10,0
CRA,B6Fe84Ni10,0
CRA,B6Fe84P10,0
CRA,B6Fe84V10,0
CRA,B6Fe86Mo8,0
CRA,B6Fe89Mn5,0
CRA,B6Fe89Mo5,0
CRA,B6Fe89Nb5,0
CRA,B6Fe89Ni5,0
CRA,B6Fe89V5,0
CRA,B6Fe91Mn3,0
CRA,B6Fe93Mn1,0
CRA,B6Fe93Ni1,0
CRA,B6Ni76Si18,0
CRA,B7.5Cu15Zr77.5,0
CRA,B7.5Fe74.5Si18,0
CRA,B7.5Fe82.5Si10,0
CRA,B7.5Ni76.5Si16,0
CRA,B7Fe84P9,0
CRA,B7Fe85Mo8,0
CRA,B7Fe88Zr5,0
CRA,B81.5Fe12.5Si6,0
CRA,B8C12Co80,0
CRA,B8C4Co88,0
CRA,B8C8Co84,0
CRA,B8Cr12Fe80,0
CRA,B8Cr14Fe78,0
CRA,B8Cr15Fe77,0
CRA,B8Cr16Fe76,0
CRA,B8Cr18Fe74,0
CRA,B8Cr20Fe72,0
CRA,B8Cr22Fe70,0
CRA,B8Cr24Fe68,0
CRA,B8Cr26Fe66,0
CRA,B8Cr5Fe87,0
CRA,B8Cu10Fe82,0
CRA,B8Cu15Fe77,0
CRA,B8Cu1Fe91,0
CRA,B8Cu3Fe89,0
CRA,B8Cu5Fe87,0
CRA,B8Fe20Mn72,0
CRA,B8Fe67Ni25,0
CRA,B8Fe72Mo20,0
CRA,B8Fe72Ni20,0
CRA,B8Fe74Mo18,0
CRA,B8Fe77Mn15,0
CRA,B8Fe77Mo15,0
CRA,B8Fe77Ni15,0
CRA,B8Fe80Mo12,0
CRA,B8Fe82Mn10,0
CRA,B8Fe82Mo10,0
CRA,B8Fe82Ni10,0
CRA,B8Fe82V10,0
CRA,B8Fe87Mn5,0
CRA,B8Fe87Mo5,0
CRA,B8Fe87Nb5,0
CRA,B8Fe87Ni5,0
CRA,B8Fe87V5,0
CRA,B8Fe89Mn3,0
CRA,B8Fe89Ni3,0
CRA,B8Fe90Zr2,0
CRA,B8Fe91Mn1,0
CRA,B8Fe91Ni1,0
CRA,B8Ni80Si12,0
CRA,B9Fe80Si11,0
CRA,B9Fe83Mo8,0
CRA,B9Fe83Si8,0
CRA,Be10Si15Ti75,0
CRA,Be10Ti90,0
CRA,Be10Zr90,0
CRA,Be15Si10Ti75,0
CRA,Be15Si15Ti70,0
CRA,Be2.5Zr97.5,0
CRA,Be20Nb10Zr70,0
CRA,Be20Nb15Zr65,0
CRA,Be20Nb20Zr60,0
CRA,Be20Si15Ti65,0
CRA,Be20Si5Ti75,0
CRA,Be20Ti80,0
CRA,Be20Zr80,0
CRA,Be25Nb10Zr65,0
CRA,Be25Nb15Zr60,0
CRA,Be25Si10Ti65,0
CRA,Be25Si15Ti60,0
CRA,Be30Si10Ti60,0
CRA,Be30Si15Ti55,0
CRA,Be30Ti70,0
CRA,Be35Si10Ti55,0
CRA,Be35Si15Ti50,0
CRA,Be35Ti65,0
CRA,Be40Si10Ti50,0
CRA,Be40Si5Ti55,0
CRA,Be42Ti58,0
CRA,Be43Ti57,0
CRA,Be45Si5Ti50,0
CRA,Be45Ti55,0
CRA,Be50Ti50,0
CRA,Be7.5Zr92.5,0
CRA,C10Co70W20,0
CRA,C10Co75Si15,0
CRA,C10Co75W15,0
CRA,C10Co80W10,0
CRA,C10Co82.5W7.5,0
CRA,C10Co85Si5,0
CRA,C10Co87.5W2.5,0
CRA,C10Co90,0
CRA,C10Cr15Fe75,0
CRA,C10Fe74W16,0
CRA,C10Fe78W12,0
CRA,C10Fe82.5P7.5,0
CRA,C10Fe82W8,0
CRA,C10Fe86W4,0
CRA,C10Mo24Ni66,0
CRA,C10Mo32Ni58,0
CRA,C10Ni65Si25,0
CRA,C10Ni67.5Si22.5,0
CRA,C10Ni70Si20,0
CRA,C10Ni75Si15,0
CRA,C10Ni80Si10,0
CRA,C10Ni85Si5,0
CRA,C10Ni90,0
CRA,C12.5Co67.5W20,0
CRA,C12.5Co70W17.5,0
CRA,C12.5Co75W12.5,0
CRA,C12.5Co77.5W10,0
CRA,C12.5Co80W7.5,0
CRA,C12.5Co85W2.5,0
CRA,C12Co68W20,0
CRA,C12Co74W14,0
CRA,C12Mo12Ni76,0
CRA,C12Mo16Ni72,0
CRA,C12Mo28Ni60,0
CRA,C13Cr40Fe47,0
CRA,C14Co40Cr46,0
CRA,C14Co46Mo40,0
CRA,C14Co50Mo36,0
CRA,C14Co62Mo24,0
CRA,C14Co66W20,0
CRA,C14Co70Mo16,0
CRA,C14Co74Mo12,0
CRA,C14Co76Mo10,0
CRA,C14Co76W10,0
CRA,C14Cr28Fe58,0
CRA,C14Cr40Fe46,0
CRA,C14Fe66W20,0
CRA,C14Fe70W16,0
CRA,C14Fe74W12,0
CRA,C14Fe78W8,0
CRA,C14Fe82W4,0
CRA,C14Mo28Ni58,0
CRA,C15Co65W20,0
CRA,C15Co67.5W17.5,0
CRA,C15Co75Si10,0
CRA,C15Co75W10,0
CRA,C15Co77.5W7.5,0
CRA,C15Co80Si5,0
CRA,C15Co80W5,0
CRA,C15Co85,0
CRA,C15Cr10Fe75,0
CRA,C15Fe80P5,0
CRA,C15Ni70Si15,0
CRA,C15Ni75Si10,0
CRA,C15Ni80Si5,0
CRA,C15Ni85,0
CRA,C16Co44Cr40,0
CRA,C16Co48Cr36,0
CRA,C16Co52Cr32,0
CRA,C16Co56Cr28,0
CRA,C16Co60Cr24,0
CRA,C16Co64W20,0
CRA,C16Co68W16,0
CRA,C16Co74Mo10,0
CRA,C16Co74W10,0
CRA,C16Fe80W4,0
CRA,C16Mo16Ni68,0
CRA,C17.5Co65W17.5,0
CRA,C17.5Fe77.5P5,0
CRA,C17Fe73W10,0
CRA,C18Co42Mo40,0
CRA,C18Co58W24,0
CRA,C18Co60Cr22,0
CRA,C18Co62W20,0
CRA,C18Co66W16,0
CRA,C18Co68W14,0
CRA,C18Co72W10,0
CRA,C18Co74.5W7.5,0
CRA,C18Co74Mo8,0
CRA,C18Co77W5,0
CRA,C18Fe62W20,0
CRA,C18Fe66W16,0
CRA,C18Fe68W14,0
CRA,C18Fe70W12,0
CRA,C18Fe74W8,0
CRA,C18Fe78W4,0
CRA,C18Mo12Ni70,0
CRA,C18Mo16Ni66,0
CRA,C18Mo20Ni62,0
CRA,C18Mo24Ni58,0
CRA,C18Mo28Ni54,0
CRA,C2.5Co95W2.5,0
CRA,C2.5Fe85P12.5,0
CRA,C20Co56Cr24,0
CRA,C20Co60W20,0
CRA,C20Co65W15,0
CRA,C20Co68W12,0
CRA,C20Co70Si10,0
CRA,C20Co70W10,0
CRA,C20Co75Si5,0
CRA,C20Co75W5,0
CRA,C20Co80,0
CRA,C20Cr22Fe58,0
CRA,C20Fe64W16,0
CRA,C20Fe70W10,0
CRA,C20Fe72W8,0
CRA,C20Fe76W4,0
CRA,C20Ni70Si10,0
CRA,C20Ni75Si5,0
CRA,C20Ni80,0
CRA,C22Co48Cr30,0
CRA,C22Co52Cr26,0
CRA,C22Fe62W16,0
CRA,C22Fe70W8,0
CRA,C22Fe74W4,0
CRA,C3Si12Zr85,0
CRA,C5Co70Si25,0
CRA,C5Co75Si20,0
CRA,C5Co80Si15,0
CRA,C5Co80W15,0
CRA,C5Co85W10,0
CRA,C5Co90W5,0
CRA,C5Cr5Fe90,0
CRA,C5Fe79W16,0
CRA,C5Fe82.5P12.5,0
CRA,C5Fe85P10,0
CRA,C5Ni70Si25,0
CRA,C5Ni75Si20,0
CRA,C5Ni80Si15,0
CRA,C5Ni85Si10,0
CRA,C5Ni90Si5,0
CRA,C5Ni95,0
CRA,C6Fe82W12,0
CRA,C6Fe86W8,0
CRA,C6Fe90W4,0
CRA,C7.5Co77.5W15,0
CRA,C7.5Co82.5W10,0
CRA,C7.5Co85W7.5,0
CRA,C7.5Fe82.5P10,0
CRA,C7.5Fe85P7.5,0
CRA,C7Fe79W14,0
CRA,C8Cr20Fe72,0
CRA,C8Cr40Fe52,0
CRA,C8Mo20Ni72,0
CRA,C8Mo28Ni64,0
CRA,Ca10Mg90,0
CRA,Ca11Mg89,0
CRA,Ca5Cu10Mg85,0
CRA,Ca5Cu5Mg90,0
CRA,Ca5Mg85Zn10,0
CRA,Ca5Mg90Zn5,0
CRA,Ca7.5Mg82.5Zn10,0
CRA,Ca7.5Mg87.5Zn5,0
CRA,Ca7.5Mg92.5,0
CRA,Ce10Cu5Mg85,0
CRA,Ce10Mg90,0
CRA,Ce15Cu10Mg75,0
CRA,Ce15Cu25Mg60,0
CRA,Ce15Cu5Mg80,0
CRA,Ce20Cu10Mg70,0
CRA,Ce20Cu15Mg65,0
CRA,Ce20Cu20Mg60,0
CRA,Ce20Cu25Mg55,0
CRA,Ce20Cu5Mg75,0
CRA,Ce20Mg40Ni40,0
CRA,Ce20Mg70Ni10,0
CRA,Ce25Cu25Mg50,0
CRA,Ce30Mg40Ni30,0
CRA,Ce5Cu5Mg90,0
CRA,Ce5Mg90Ni5,0
CRA,Co10Ni68.5P21.5,0
CRA,Co10Ni71P19,0
CRA,Co10Ni73P17,0
CRA,Co12.5Ni66P21.5,0
CRA,Co12.5Ni68.5P19,0
CRA,Co12.5Ni70.5P17,0
CRA,Co14Ni64.5P21.5,0
CRA,Co14Ni67P19,0
CRA,Co14Ni69P17,0
CRA,Co16Ni65P19,0
CRA,Co20.9Pd62.6Si16.5,0
CRA,Co2Ni76P22,0
CRA,Co2Ni81P17,0
CRA,Co3.5Ni74.5P22,0
CRA,Co3.5Ni79.5P17,0
CRA,Co5Ni73P22,0
CRA,Co5Ni78P17,0
CRA,Co70Si30,0
CRA,Co75Si25,0
CRA,Co7Ni71P22,0
CRA,Co7Ni76P17,0
CRA,Co80Si20,0
CRA,Co85Si15,0
CRA,Co90Si10,0
CRA,Co95Si5,0
CRA,Co9Ni69.5P21.5,0
CRA,Co9Ni74P17,0
CRA,Cr69.6Ni16.2P14.2,0
CRA,Cr70Ni10P20,0
CRA,Cr72.5Ni13.5P14,0
CRA,Cr80P20,0
CRA,Cr87P13,0
CRA,Cu10Hf80Ni10,0
CRA,Cu10La10Mg80,0
CRA,Cu10La40Mg50,0
CRA,Cu10Mg60Y30,0
CRA,Cu10Mg65Nd25,0
CRA,Cu10Mg89Y1,0
CRA,Cu10Mg90,0
CRA,Cu10Ni10Ti80,0
CRA,Cu10Ni10Zr80,0
CRA,Cu10Ni40Ti50,0
CRA,Cu10Ni50Ti40,0
CRA,Cu10Ni60Ti30,0
CRA,Cu10Ni70Ti20,0
CRA,Cu10Ni80Ti10,0
CRA,Cu10Ti90,0
CRA,Cu12Ni67P21,0
CRA,Cu13Ni37Ti50,0
CRA,Cu13Ni66P21,0
CRA,Cu13Ni67P20,0
CRA,Cu13Ni69P18,0
CRA,Cu14Ni66P20,0
CRA,Cu14Ni68P18,0
CRA,Cu15La10Mg75,0
CRA,Cu15La15Mg70,0
CRA,Cu15La30Mg55,0
CRA,Cu15Mg60Nd25,0
CRA,Cu15Mg84Y1,0
CRA,Cu15Mg85,0
CRA,Cu15Ni10Ti75,0
CRA,Cu15Ni35Ti50,0
CRA,Cu15Ni5Ti80,0
CRA,Cu1Mg79Y20,0
CRA,Cu1Mg89Y10,0
CRA,Cu1Ni75P24,0
CRA,Cu1Ni83P16,0
CRA,Cu20Hf10Ni70,0
CRA,Cu20Hf75Ni5,0
CRA,Cu20La20Mg60,0
CRA,Cu20La25Mg55,0
CRA,Cu20La50Mg30,0
CRA,Cu20La80,0
CRA,Cu20Mg40Nd40,0
CRA,Cu20Ni40Ti40,0
CRA,Cu20Ni50Ti30,0
CRA,Cu20Ni5Zr75,0
CRA,Cu20Ni60Ti20,0
CRA,Cu20Ni60Zr20,0
CRA,Cu20Ni70Ti10,0
CRA,Cu20Ti80,0
CRA,Cu25La25Mg50,0
CRA,Cu26.7Pd56.8Si16.5,0
CRA,Cu28Zr72,0
CRA,Cu2Ni74P24,0
CRA,Cu2Ni82P16,0
CRA,Cu30Hf10Ni60,0
CRA,Cu30La50Mg20,0
CRA,Cu30Mg30Y40,0
CRA,Cu30Ni40Ti30,0
CRA,Cu30Ni50Ti20,0
CRA,Cu30Ni50Zr20,0
CRA,Cu30Ni60Ti10,0
CRA,Cu30Ti70,0
CRA,Cu31Ti41Zr28,0
CRA,Cu32Fe68,0
CRA,Cu34Ti44Zr22,0
CRA,Cu35Ni35Ti30,0
CRA,Cu3Ni73P24,0
CRA,Cu3Ni81P16,0
CRA,Cu40.9Mg40.9Ca18.2,0
CRA,Cu40Hf10Ni50,0
CRA,Cu40La40Mg20,0
CRA,Cu40La60,0
CRA,Cu40Mg20Nd40,0
CRA,Cu40Mg20Y40,0
CRA,Cu40Ni40Ti20,0
CRA,Cu40Ni40Zr20,0
CRA,Cu45.5Mg45.5Ca9.0,0
CRA,Cu4Ni80P16,0
CRA,Cu50Hf10Ni40,0
CRA,Cu50La30Mg20,0
CRA,Cu50La50,0
CRA,Cu50Ni30Ti20,0
CRA,Cu50Ni30Zr20,0
CRA,Cu50Ni40Ti10,0
CRA,Cu54.5Mg9.1Ca36.4,0
CRA,Cu54Fe46,0
CRA,Cu5Mg65Y30,0
CRA,Cu5Mg75Y20,0
CRA,Cu5Mg80Nd15,0
CRA,Cu5Mg90Nd5,0
CRA,Cu5Mg90Y5,0
CRA,Cu5Ni10Ti85,0
CRA,Cu5Ni15Ti80,0
CRA,Cu5Ni20Zr75,0
CRA,Cu5Ni45Ti50,0
CRA,Cu5Ni5Ti90,0
CRA,Cu60Hf10Ni30,0
CRA,Cu60Mg30Nd10,0
CRA,Cu60Nd40,0
CRA,Cu60Ni20Zr20,0
CRA,Cu63Fe37,0
CRA,Cu66Ti34,0
CRA,Cu70Fe30,0
CRA,Cu70Hf10Ni20,0
CRA,Cu70Hf20Ni10,0
CRA,Cu70Mg10Nd20,0
CRA,Cu70Nd30,0
CRA,Cu70Ni10Ti20,0
CRA,Cu70Ni10Zr20,0
CRA,Cu70Ni20Ti10,0
CRA,Cu71Fe29,0
CRA,Cu75Ti25,0
CRA,Cu75Ti8Zr17,0
CRA,Cu75Zr25,0
CRA,Cu76Fe24,0
CRA,Cu80Nd20,0
CRA,Cu80Ni10Ti10,0
CRA,Cu80Ti20,0
CRA,Cu80Zr20,0
CRA,Cu85Ti15,0
CRA,Cu90Fe10,0
CRA,Cu90Ti10,0
CRA,Cu95Zr5,0
CRA,Dy84Fe6Zr10,0
CRA,Fe15Pd68.5Si16.5,0
CRA,Fe66.7Tb33.3,0
CRA,Fe84Gd6Zr10,0
CRA,Fe87Zr13,0
CRA,Fe88Pr2Zr10,0
CRA,La10Mg85Ni5,0
CRA,La15Mg80Ni5,0
CRA,La20Mg70Ni10,0
CRA,La30Mg60Ni10,0
CRA,La30Ni70,0
CRA,La40Mg10Ni50,0
CRA,La40Mg40Ni20,0
CRA,La40Ni60,0
CRA,La50Mg20Ni30,0
CRA,La50Ni50,0
CRA,La5Mg90Ni5,0
CRA,La90Ni10,0
CRA,Mg10Nd30Ni60,0
CRA,Mg10Nd70Ni20,0
CRA,Mg20Nd70Ni10,0
CRA,Mg30Nd20Ni50,0
CRA,Mg30Nd60Ni10,0
CRA,Mg40Nd50Ni10,0
CRA,Mg40Ni40Y20,0
CRA,Mg50Nd10Ni40,0
CRA,Mg50Nd40Ni10,0
CRA,Mg50Ni40Y10,0
CRA,Mg55Zn45,0
CRA,Mg70Ni10Y20,0
CRA,Mg70Ni30,0
CRA,Mg75Y25,0
CRA,Mg77.5Mn10Y12.5,0
CRA,Mg80Mn15Y5,0
CRA,Mg80Nd15Ni5,0
CRA,Mg80Ni5Y15,0
CRA,Mg80Y20,0
CRA,Mg80Zn20,0
CRA,Mg81Mn4Y15,0
CRA,Mg82.5Mn10Y7.5,0
CRA,Mg82Mn8Y10,0
CRA,Mg83Mn2Y15,0
CRA,Mg84.5Mn8Y7.5,0
CRA,Mg85Mn15,0
CRA,Mg85Nd15,0
CRA,Mg85Zn15,0
CRA,Mg87.5Mn10Y2.5,0
CRA,Mg87.5Y12.5,0
CRA,Mg89.5Mn8Y2.5,0
CRA,Mg90.5Mn2Y7.5,0
CRA,Mg90Mn10,0
CRA,Mg90Nd10,0
CRA,Mg90Nd5Ni5,0
CRA,Mg90Ni5Y5,0
CRA,Mg90Y10,0
CRA,Mg90Zn10,0
CRA,Mg92.5Mn7.5,0
CRA,Mg92.5Nd7.5,0
CRA,Mg93.5Mn4Y2.5,0
CRA,Mg93Mn2Y5,0
CRA,Mg95.5Mn2Y2.5,0
CRA,Mg95Mn5,0
CRA,Mg95Nd5,0
CRA,Mg95Y5,0
CRA,Mg95Zn5,0
CRA,Mg97.5Nd2.5,0
CRA,Mo35Nb45Si20,0
CRA,Nb10Si10Ti80,0
CRA,Nb20Si10Ti70,0
CRA,Nb30Si10Ti60,0
CRA,Nb30Si11Zr59,0
CRA,Nb30Si12Ti58,0
CRA,Nb30Si13Ti57,0
CRA,Nb30Si20Ti50,0
CRA,Nb30Si5Zr65,0
CRA,Nb30Si7Zr63,0
CRA,Nb30Si9Zr61,0
CRA,Nb40Si5Zr55,0
CRA,Nb40Si7Zr53,0
CRA,Nb47Si13Ti40,0
CRA,Nb47Si25Ti28,0
CRA,Nb50Si13Ti37,0
CRA,Nb50Si15Ti35,0
CRA,Nb50Si20Zr30,0
CRA,Nb50Si25Ti25,0
CRA,Nb55Si20V25,0
CRA,Nb65Si20Ta15,0
CRA,Nb65Si20W15,0
CRA,Nd30Ni70,0
CRA,Nd50Ni50,0
CRA,Nd80Ni20,0
CRA,Ni10Si20Ti70,0
CRA,Ni10Si5Ti85,0
CRA,Ni10Ti90,0
CRA,Ni15Si20Ti65,0
CRA,Ni15Si5Ti80,0
CRA,Ni15Ti85,0
CRA,Ni20Si20Ti60,0
CRA,Ni20Ti80,0
CRA,Ni25Si20Ti55,0
CRA,Ni25Ti75,0
CRA,Ni30Si30Ti40,0
CRA,Ni30Si40Ti30,0
CRA,Ni32P20Pt48,0
CRA,Ni40Si30Ti30,0
CRA,Ni45Si10Ti45,0
CRA,Ni45Si5Ti50,0
CRA,Ni50Si20Ti30,0
CRA,Ni50Si30Ti20,0
CRA,Ni50Si5Ti45,0
CRA,Ni50Ti50,0
CRA,Ni55Ti45,0
CRA,Ni58.5Pd25Si16.5,0
CRA,Ni5Si10Ti85,0
CRA,Ni5Si20Ti75,0
CRA,Ni60P25Pt15,0
CRA,Ni65Ti35,0
CRA,Ni70Ti30,0
CRA,Ni72P20Pt8,0
CRA,Ni75Ti25,0
CRA,Ni80Si20,0
CRA,Ni85Si15,0
CRA,Ni90Si10,0
CRA,Ni90Ti10,0
CRA,Ni95Si5,0
CRA,Pd76.8Rh6.7Si16.5,0
CRA,Si10Ti70V20,0
CRA,Si10Ti85V5,0
CRA,Si10Ti90,0
CRA,Si15Ti50V35,0
CRA,Si20Ti60V20,0
CRA,Si25Ti75,0
CRA,Si5Ti95,0
CRA,Si82Ti8Zr10,0
CRA,Si84Ti6Zr10,0
CRA,Si86Ti4Zr10,0
CRA,Si88Ti2Zr10,0
CRA,Ti90Zr10,0
RMG,(Fe50Ni50)83B17,0.1
RMG,Ag1.7Pd81.8Si16.5,0.1
RMG,Ag10.5Cu81.5P8,0.1
RMG,Ag10.5Cu81.9P7.6,0.1
RMG,Ag10.5Cu82.5P7,0.1
RMG,Ag10Ce10Cu80,0.1
RMG,Ag10Ce6Cu84,0.1
RMG,Ag10Mg60Y30,0.1
RMG,Ag10Mg70Y20,0.1
RMG,Ag10Mg80Y10,0.1
RMG,Ag10Pd73.5Si16.5,0.1
RMG,Ag12.2Cu80.3P7.5,0.1
RMG,Ag12.2Cu80.8P7,0.1
RMG,Ag12.5Pd71Si16.5,0.1
RMG,Ag15Al10Mg75,0.1
RMG,Ag15Ce6Cu79,0.1
RMG,Ag15Mg80Y5,0.1
RMG,Ag15Pd68.5Si16.5,0.1
RMG,Ag20Al25La55,0.1
RMG,Ag20Ce10Cu70,0.1
RMG,Ag20Ce6Cu74,0.1
RMG,Ag20Mg30Y50,0.1
RMG,Ag20Mg40Y40,0.1
RMG,Ag20Mg50Y30,0.1
RMG,Ag20Mg60Y20,0.1
RMG,Ag20Mg70Y10,0.1
RMG,Ag25Al10Mg65,0.1
RMG,Ag25Al20Mg55,0.1
RMG,Ag25Ce6Cu69,0.1
RMG,Ag25Mg60Y15,0.1
RMG,Ag25Mg65Y10,0.1
RMG,Ag25Mg70Y5,0.1
RMG,Ag28Cu30Fe42,0.1
RMG,Ag29Cu30Fe41,0.1
RMG,Ag30Ce10Cu60,0.1
RMG,Ag30Ce6Cu64,0.1
RMG,Ag30Cu30Fe40,0.1
RMG,Ag30Mg30Y40,0.1
RMG,Ag30Mg40Y30,0.1
RMG,Ag30Mg50Y20,0.1
RMG,Ag30Mg55Y15,0.1
RMG,Ag30Mg60Y10,0.1
RMG,Ag35Al10Mg55,0.1
RMG,Ag35Al20Mg45,0.1
RMG,Ag35Ce4Cu61,0.1
RMG,Ag35Ce5Cu60,0.1
RMG,Ag35Ce6Cu59,0.1
RMG,Ag35Cu35Mg30,0.1
RMG,Ag37.5Cu37.5Ge25,0.1
RMG,Ag38.75Cu38.75Ge22.5,0.1
RMG,Ag38Cu22Fe40,0.1
RMG,Ag4.2Pd79.3Si16.5,0.1
RMG,Ag4.5Pd75.5Si20,0.1
RMG,Ag4.5Pd79Si16.5,0.1
RMG,Ag40Ce10Cu50,0.1
RMG,Ag40Ce3Cu57,0.1
RMG,Ag40Ce4Cu56,0.1
RMG,Ag40Ce5Cu55,0.1
RMG,Ag40Ce8Cu52,0.1
RMG,Ag40Cu40Ge20,0.1
RMG,Ag40Mg30Y30,0.1
RMG,Ag40Mg40Y20,0.1
RMG,Ag40Mg50Y10,0.1
RMG,Ag41Cu23Fe36,0.1
RMG,Ag45Al20Mg35,0.1
RMG,Ag45Ce3Cu52,0.1
RMG,Ag45Ce4Cu51,0.1
RMG,Ag45Ce5Cu50,0.1
RMG,Ag46Cu12Fe42,0.1
RMG,Ag4Pd79.5Si16.5,0.1
RMG,Ag5.5Pd78Si16.5,0.1
RMG,Ag50Ce10Cu40,0.1
RMG,Ag50Ce3Cu47,0.1
RMG,Ag50Ce4Cu46,0.1
RMG,Ag50Ce5Cu45,0.1
RMG,Ag50Mg30Y20,0.1
RMG,Ag55Ce5Cu40,0.1
RMG,Ag55Ce6Cu39,0.1
RMG,Ag55Ce8Cu37,0.1
RMG,Ag5Mg80Y15,0.1
RMG,Ag5Pd77Si18,0.1
RMG,Ag5Pd79Si16,0.1
RMG,Ag6.7Pd76.8Si16.5,0.1
RMG,Ag6Pd77.5Si16.5,0.1
RMG,Ag7.1Cu85.2P7.7,0.1
RMG,Ag7.5Cu85.5P7,0.1
RMG,Ag8.5Pd75Si16.5,0.1
RMG,Ag8.9Cu83.5P7.6,0.1
RMG,Ag9Cu82.8P8.2,0.1
RMG,Ag9Cu84P7,0.1
RMG,Al0.018Fe89.982Zr10,0.1
RMG,Al0.036Fe89.964Zr10,0.1
RMG,Al0.054Fe89.946Zr10,0.1
RMG,Al0.09Fe89.91Zr10,0.1
RMG,Al10Ca60Ga30,0.1
RMG,Al10Ce8Cu82,0.1
RMG,Al10Cu25Hf65,0.1
RMG,Al10Cu25Ti65,0.1
RMG,Al10Cu25Zr65,0.1
RMG,Al10Cu30La60,0.1
RMG,Al10Cu30Ti60,0.1
RMG,Al10Cu35Ti55,0.1
RMG,Al10Cu36Y54,0.1
RMG,Al10Cu50Ti40,0.1
RMG,Al10Cu60Ti30,0.1
RMG,Al10Cu82Nd8,0.1
RMG,Al10Hf65Ni25,0.1
RMG,Al10La30Ni60,0.1
RMG,Al10La35Ni55,0.1
RMG,Al10La40Ni50,0.1
RMG,Al10La45Ni45,0.1
RMG,Al10La50Ni40,0.1
RMG,Al10La55Ni35,0.1
RMG,Al10La60Ni30,0.1
RMG,Al10La65Ni25,0.1
RMG,Al10La70Ni20,0.1
RMG,Al10La75Ni15,0.1
RMG,Al10La80Ni10,0.1
RMG,Al10La86Ni4,0.1
RMG,Al10Mg65Zn25,0.1
RMG,Al10Mg70Zn20,0.1
RMG,Al10Mg75Zn15,0.1
RMG,Al10Ni10Zr80,0.1
RMG,Al10Ni15Zr75,0.1
RMG,Al10Ni20Zr70,0.1
RMG,Al10Ni25Ti65,0.1
RMG,Al10Ni25Zr65,0.1
RMG,Al10Ni30Ti60,0.1
RMG,Al10Ni30Zr60,0.1
RMG,Al10Ni32.4Zr57.6,0.1
RMG,Al10Ni35Zr55,0.1
RMG,Al10Ni36Ti54,0.1
RMG,Al10Ni40Ti50,0.1
RMG,Al10Ni40Zr50,0.1
RMG,Al10Ni50Zr40,0.1
RMG,Al10Ni55Zr35,0.1
RMG,Al10Ni60Zr30,0.1
RMG,Al11La27Ni62,0.1
RMG,Al11La87Ni2,0.1
RMG,Al11Ni60Zr29,0.1
RMG,Al11Ni6Zr83,0.1
RMG,Al12B14Fe74,0.1
RMG,Al12B18Co70,0.1
RMG,Al12B18Ni70,0.1
RMG,Al12B22Co66,0.1
RMG,Al12B22Fe66,0.1
RMG,Al12B22Ni66,0.1
RMG,Al12B26Co62,0.1
RMG,Al12B26Ni62,0.1
RMG,Al12B30Co58,0.1
RMG,Al12B30Ni58,0.1
RMG,Al12B34Co54,0.1
RMG,Al12B34Ni54,0.1
RMG,Al12B38Co50,0.1
RMG,Al12Ce8Cu80,0.1
RMG,Al12Cu80Nd8,0.1
RMG,Al12Ga12Mg76,0.1
RMG,Al13La87,0.1
RMG,Al13Ni58Zr29,0.1
RMG,Al14Ni4Zr82,0.1
RMG,Al15Ca70Mg15,0.1
RMG,Al15Cu20Zr65,0.1
RMG,Al15Cu25La60,0.1
RMG,Al15Cu25Ti60,0.1
RMG,Al15Cu25Zr60,0.1
RMG,Al15Cu30Ti55,0.1
RMG,Al15Cu34Ti51,0.1
RMG,Al15Cu34Y51,0.1
RMG,Al15Cu35Ti50,0.1
RMG,Al15Cu40Ti45,0.1
RMG,Al15Cu50Ti35,0.1
RMG,Al15Cu60Ti25,0.1
RMG,Al15Fe15Zr70,0.1
RMG,Al15La26Ni59,0.1
RMG,Al15La30Ni55,0.1
RMG,Al15La40Ni45,0.1
RMG,Al15La50Ni35,0.1
RMG,Al15La55Ni30,0.1
RMG,Al15La60Ni25,0.1
RMG,Al15La65Ni20,0.1
RMG,Al15La70Ni15,0.1
RMG,Al15La75Ni10,0.1
RMG,Al15La80Ni5,0.1
RMG,Al15Mn15Zr70,0.1
RMG,Al15Ni10Zr75,0.1
RMG,Al15Ni15Zr70,0.1
RMG,Al15Ni20Zr65,0.1
RMG,Al15Ni25Ti60,0.1
RMG,Al15Ni30.6Zr54.4,0.1
RMG,Al15Ni30Zr55,0.1
RMG,Al15Ni35Zr50,0.1
RMG,Al15Ni40Zr45,0.1
RMG,Al15Ni45Zr40,0.1
RMG,Al15Ni50Zr35,0.1
RMG,Al15Ni55Zr30,0.1
RMG,Al15Ni5Zr80,0.1
RMG,Al16B14Co70,0.1
RMG,Al16B14Fe70,0.1
RMG,Al16B18Co66,0.1
RMG,Al16B18Fe66,0.1
RMG,Al16B18Ni66,0.1
RMG,Al16B22Co62,0.1
RMG,Al16B22Fe62,0.1
RMG,Al16B22Ni62,0.1
RMG,Al16B26Co58,0.1
RMG,Al16B26Fe58,0.1
RMG,Al16B26Ni58,0.1
RMG,Al16B30Co54,0.1
RMG,Al16B30Ni54,0.1
RMG,Al16B34Co50,0.1
RMG,Al16B34Ni50,0.1
RMG,Al16B38Ni46,0.1
RMG,Al16Ni56Zr28,0.1
RMG,Al17La24Ni59,0.1
RMG,Al18Ga36Mg46,0.1
RMG,Al18Ni2Zr80,0.1
RMG,Al18Ni54Zr28,0.1
RMG,Al19La22Ni59,0.1
RMG,Al1La49Ni50,0.1
RMG,Al1La81Ni18,0.1
RMG,Al1Ni16Zr83,0.1
RMG,Al2.5Fe65Tb32.5,0.1
RMG,Al20B14Fe66,0.1
RMG,Al20B18Fe62,0.1
RMG,Al20B18Ni62,0.1
RMG,Al20B22Ni58,0.1
RMG,Al20B26Co54,0.1
RMG,Al20B26Fe54,0.1
RMG,Al20B26Ni54,0.1
RMG,Al20B30Co50,0.1
RMG,Al20B30Fe50,0.1
RMG,Al20B30Ni50,0.1
RMG,Al20B34Co46,0.1
RMG,Al20B34Fe46,0.1
RMG,Al20B34Ni46,0.1
RMG,Al20B38Co42,0.1
RMG,Al20B40Ni40,0.1
RMG,Al20Ca10Mg70,0.1
RMG,Al20Ca60Ga20,0.1
RMG,Al20Cr10Zr70,0.1
RMG,Al20Cu15Zr65,0.1
RMG,Al20Cu20La60,0.1
RMG,Al20Cu25La55,0.1
RMG,Al20Cu25Zr55,0.1
RMG,Al20Cu30Ti50,0.1
RMG,Al20Cu32Ti48,0.1
RMG,Al20Cu32Y48,0.1
RMG,Al20Cu35Ti45,0.1
RMG,Al20Cu40La40,0.1
RMG,Al20Cu50La30,0.1
RMG,Al20Cu50Ti30,0.1
RMG,Al20Cu60Ti20,0.1
RMG,Al20La30Ni50,0.1
RMG,Al20La35Ni45,0.1
RMG,Al20La40Ni40,0.1
RMG,Al20La45Ni35,0.1
RMG,Al20La50Ni30,0.1
RMG,Al20La55Ni25,0.1
RMG,Al20La60Ni20,0.1
RMG,Al20La65Ni15,0.1
RMG,Al20La70Ni10,0.1
RMG,Al20La75Ni5,0.1
RMG,Al20La80,0.1
RMG,Al20Ni10Zr70,0.1
RMG,Al20Ni15Zr65,0.1
RMG,Al20Ni20Ti60,0.1
RMG,Al20Ni20Zr60,0.1
RMG,Al20Ni25Zr55,0.1
RMG,Al20Ni28.8Zr51.2,0.1
RMG,Al20Ni2Zr78,0.1
RMG,Al20Ni30Ti50,0.1
RMG,Al20Ni30Zr50,0.1
RMG,Al20Ni32Ti48,0.1
RMG,Al20Ni35Zr45,0.1
RMG,Al20Ni40Ti40,0.1
RMG,Al20Ni40Zr40,0.1
RMG,Al20Ni45Zr35,0.1
RMG,Al20Ni50Zr30,0.1
RMG,Al20Ni52Zr28,0.1
RMG,Al21La20Ni59,0.1
RMG,Al22.5B10Tb67.5,0.1
RMG,Al22.5Ca70Mg7.5,0.1
RMG,Al22.5Fe67.5Zr10,0.1
RMG,Al22Ni2Zr76,0.1
RMG,Al22Ni50Zr28,0.1
RMG,Al24B26Co50,0.1
RMG,Al24B26Ni50,0.1
RMG,Al24B34Co42,0.1
RMG,Al24B40Co36,0.1
RMG,Al24La18Ni58,0.1
RMG,Al24Ni2Zr74,0.1
RMG,Al24Ni48Zr28,0.1
RMG,Al25Au20La55,0.1
RMG,Al25Ce55Ni20,0.1
RMG,Al25Cr20La55,0.1
RMG,Al25Cu10La65,0.1
RMG,Al25Cu15La60,0.1
RMG,Al25Cu25La50,0.1
RMG,Al25Cu35La40,0.1
RMG,Al25Cu35Ti40,0.1
RMG,Al25Cu50Ti25,0.1
RMG,Al25Cu55Ti20,0.1
RMG,Al25Fe20La55,0.1
RMG,Al25La20Ni55,0.1
RMG,Al25La30Ni45,0.1
RMG,Al25La40Ni35,0.1
RMG,Al25La45Ni30,0.1
RMG,Al25La50Ni25,0.1
RMG,Al25La55Mn20,0.1
RMG,Al25La55Pt20,0.1
RMG,Al25La55Zn20,0.1
RMG,Al25La60Ni15,0.1
RMG,Al25La65Ni10,0.1
RMG,Al25La70Ni5,0.1
RMG,Al25Nd55Ni20,0.1
RMG,Al25Ni10Zr65,0.1
RMG,Al25Ni15Zr60,0.1
RMG,Al25Ni20Sm55,0.1
RMG,Al25Ni20Y55,0.1
RMG,Al25Ni20Zr55,0.1
RMG,Al25Ni25Ti50,0.1
RMG,Al25Ni25Zr50,0.1
RMG,Al25Ni27Zr48,0.1
RMG,Al25Ni30Zr45,0.1
RMG,Al25Ni35Ti40,0.1
RMG,Al25Ni35Zr40,0.1
RMG,Al25Ni40Zr35,0.1
RMG,Al25Ni45Zr30,0.1
RMG,Al25Ni5Zr70,0.1
RMG,Al25Tb75,0.1
RMG,Al26La18Ni56,0.1
RMG,Al26Ni46Zr28,0.1
RMG,Al26Ni4Zr70,0.1
RMG,Al26Ni8Zr66,0.1
RMG,Al27Ni10Zr63,0.1
RMG,Al27Ni6Zr67,0.1
RMG,Al28La18Ni54,0.1
RMG,Al28Ni12Zr60,0.1
RMG,Al28Ni44Zr28,0.1
RMG,Al2Co88Zr10,0.1
RMG,Al2La39Ni59,0.1
RMG,Al2La40Ni58,0.1
RMG,Al2La42Ni56,0.1
RMG,Al2La44Ni54,0.1
RMG,Al2La82Ni16,0.1
RMG,Al2Ni14Zr84,0.1
RMG,Al2Ni66Zr32,0.1
RMG,Al2Ni88Zr10,0.1
RMG,Al30Ca60Ga10,0.1
RMG,Al30Ca70,0.1
RMG,Al30Cu10La60,0.1
RMG,Al30Cu15La55,0.1
RMG,Al30Cu20La50,0.1
RMG,Al30Cu28Y42,0.1
RMG,Al30Cu35La35,0.1
RMG,Al30Cu40La30,0.1
RMG,Al30Cu50Ti20,0.1
RMG,Al30La18Ni52,0.1
RMG,Al30La20Ni50,0.1
RMG,Al30La25Ni45,0.1
RMG,Al30La30Ni40,0.1
RMG,Al30La35Ni35,0.1
RMG,Al30La40Ni30,0.1
RMG,Al30La45Ni25,0.1
RMG,Al30La50Ni20,0.1
RMG,Al30La55Ni15,0.1
RMG,Al30La60Ni10,0.1
RMG,Al30La65Ni5,0.1
RMG,Al30La70,0.1
RMG,Al30Ni14Zr56,0.1
RMG,Al30Ni15Zr55,0.1
RMG,Al30Ni20Zr50,0.1
RMG,Al30Ni25Zr45,0.1
RMG,Al30Ni28Ti42,0.1
RMG,Al30Ni30Zr40,0.1
RMG,Al30Ni35Zr35,0.1
RMG,Al30Ni40Zr30,0.1
RMG,Al30Ni42Zr28,0.1
RMG,Al32La18Ni50,0.1
RMG,Al32Ni16Zr52,0.1
RMG,Al32Ni20Zr48,0.1
RMG,Al32Ni40Zr28,0.1
RMG,Al33.4Fe33.3Gd33.3,0.1
RMG,Al33Ni22Zr45,0.1
RMG,Al33Ni38Zr29,0.1
RMG,Al34La18Ni48,0.1
RMG,Al34Ni20Zr46,0.1
RMG,Al34Ni24Zr42,0.1
RMG,Al34Ni34Zr32,0.1
RMG,Al34Ni36Zr30,0.1
RMG,Al35Cu10La55,0.1
RMG,Al35Cu15La50,0.1
RMG,Al35Cu50Ti15,0.1
RMG,Al35La30Ni35,0.1
RMG,Al35La40Ni25,0.1
RMG,Al35La50Ni15,0.1
RMG,Al35La60Ni5,0.1
RMG,Al35Ni26Zr39,0.1
RMG,Al35Ni35Zr30,0.1
RMG,Al36La18Ni46,0.1
RMG,Al36Ni30Zr34,0.1
RMG,Al38Cr10Ge52,0.1
RMG,Al38La18Ni44,0.1
RMG,Al3Fe80P17,0.1
RMG,Al3La83Ni14,0.1
RMG,Al40Ca60,0.1
RMG,Al40Cu50Ti10,0.1
RMG,Al40Gd60,0.1
RMG,Al40La18Ni42,0.1
RMG,Al40La20Ni40,0.1
RMG,Al40La25Ni35,0.1
RMG,Al40La30Ni30,0.1
RMG,Al40La35Ni25,0.1
RMG,Al40La40Ni20,0.1
RMG,Al40La45Ni15,0.1
RMG,Al40La50Ni10,0.1
RMG,Al40La55Ni5,0.1
RMG,Al40La60,0.1
RMG,Al42Co10Ge48,0.1
RMG,Al42Fe10Ge48,0.1
RMG,Al42Ge48Mn10,0.1
RMG,Al42La18Ni40,0.1
RMG,Al44La18Ni38,0.1
RMG,Al45Gd55,0.1
RMG,Al45La40Ni15,0.1
RMG,Al45Mn20Si35,0.1
RMG,Al48La18Ni34,0.1
RMG,Al4B14Fe82,0.1
RMG,Al4B18Co78,0.1
RMG,Al4B18Fe78,0.1
RMG,Al4B18Ni78,0.1
RMG,Al4B22Co74,0.1
RMG,Al4B22Fe74,0.1
RMG,Al4B22Ni74,0.1
RMG,Al4B26Co70,0.1
RMG,Al4B26Ni70,0.1
RMG,Al4B30Co66,0.1
RMG,Al4B30Ni66,0.1
RMG,Al4B34Co62,0.1
RMG,Al4B34Ni62,0.1
RMG,Al4B38Ni58,0.1
RMG,Al4B42Ni54,0.1
RMG,Al4La36Ni60,0.1
RMG,Al4Ni12Zr84,0.1
RMG,Al50Cr15Si35,0.1
RMG,Al50Cu40Ti10,0.1
RMG,Al50Cu45Ti5,0.1
RMG,Al50Gd50,0.1
RMG,Al50Ge40Mn10,0.1
RMG,Al50La18Ni32,0.1
RMG,Al50La20Ni30,0.1
RMG,Al50La25Ni25,0.1
RMG,Al50La35Ni15,0.1
RMG,Al50La45Ni5,0.1
RMG,Al50La50,0.1
RMG,Al50Mn20Si30,0.1
RMG,Al50Ni30Y20,0.1
RMG,Al52Cr10Si38,0.1
RMG,Al52Fe23Ge25,0.1
RMG,Al52Fe23Si25,0.1
RMG,Al52Ge38V10,0.1
RMG,Al52Ni23Si25,0.1
RMG,Al53La30Ni17,0.1
RMG,Al53La32Ni15,0.1
RMG,Al53La34Ni13,0.1
RMG,Al53La36Ni11,0.1
RMG,Al53La37Ni10,0.1
RMG,Al53Mg21Pd26,0.1
RMG,Al53Mn20Si27,0.1
RMG,Al54La16Ni30,0.1
RMG,Al55Cr10Si35,0.1
RMG,Al55Cr15Si30,0.1
RMG,Al55Cu35V10,0.1
RMG,Al55Cu40Ti5,0.1
RMG,Al55Gd45,0.1
RMG,Al55Ge30V15,0.1
RMG,Al55Ge35V10,0.1
RMG,Al55La20Ni25,0.1
RMG,Al55La28Ni17,0.1
RMG,Al55La37Ni8,0.1
RMG,Al55La40Ni5,0.1
RMG,Al55La45,0.1
RMG,Al55Mn10Si35,0.1
RMG,Al55Mn15Si30,0.1
RMG,Al55Mn20Si25,0.1
RMG,Al55Ni25Y20,0.1
RMG,Al56La16Ni28,0.1
RMG,Al56La40Ni4,0.1
RMG,Al56La42Ni2,0.1
RMG,Al57Co18Ge25,0.1
RMG,Al57Ge25Mn18,0.1
RMG,Al57Ge25V18,0.1
RMG,Al57La26Ni17,0.1
RMG,Al57La37Ni6,0.1
RMG,Al57La43,0.1
RMG,Al57Ni26Zr17,0.1
RMG,Al57Ni28Zr15,0.1
RMG,Al57Ni30Zr13,0.1
RMG,Al57Ni32Zr11,0.1
RMG,Al58Cr17Si25,0.1
RMG,Al58La14Ni28,0.1
RMG,Al58Ni32Zr10,0.1
RMG,Al59Ge31Ni10,0.1
RMG,Al59La24Ni17,0.1
RMG,Al59Ni24Zr17,0.1
RMG,Al59Ni32Zr9,0.1
RMG,Al5Co85Zr10,0.1
RMG,Al5Cu30Zr65,0.1
RMG,Al5Cu38Ti57,0.1
RMG,Al5Cu38Y57,0.1
RMG,Al5Cu50Ti45,0.1
RMG,Al5Cu55Ti40,0.1
RMG,Al5Cu60Ti35,0.1
RMG,Al5Fe85Si10,0.1
RMG,Al5La40Ni55,0.1
RMG,Al5La65Ni30,0.1
RMG,Al5La83Ni12,0.1
RMG,Al5Mg50Zn45,0.1
RMG,Al5Mg65Zn30,0.1
RMG,Al5Mg70Zn25,0.1
RMG,Al5Mg75Zn20,0.1
RMG,Al5Ni10Zr85,0.1
RMG,Al5Ni15Zr80,0.1
RMG,Al5Ni20Zr75,0.1
RMG,Al5Ni25Zr70,0.1
RMG,Al5Ni30Zr65,0.1
RMG,Al5Ni34.2Zr60.8,0.1
RMG,Al5Ni35Zr60,0.1
RMG,Al5Ni40Zr55,0.1
RMG,Al5Ni45Zr50,0.1
RMG,Al5Ni50Zr45,0.1
RMG,Al5Ni55Zr40,0.1
RMG,Al5Ni60Zr35,0.1
RMG,Al5Ni65Zr30,0.1
RMG,Al5Ni85Zr10,0.1
RMG,Al60Ce10Ni30,0.1
RMG,Al60Cr10Ge30,0.1
RMG,Al60Cr10Si30,0.1
RMG,Al60Cr15Si25,0.1
RMG,Al60Cu30V10,0.1
RMG,Al60Ge25V15,0.1
RMG,Al60Ge30Mn10,0.1
RMG,Al60Ge30Ni10,0.1
RMG,Al60Ge30V10,0.1
RMG,Al60La20Ni20,0.1
RMG,Al60Mn15Si25,0.1
RMG,Al60Ni20Zr20,0.1
RMG,Al60Ni25Y15,0.1
RMG,Al60Ni30Zr10,0.1
RMG,Al61Ce10Ni29,0.1
RMG,Al62Ge25Ni13,0.1
RMG,Al62La10Ni28,0.1
RMG,Al62Ni20Zr18,0.1
RMG,Al62Ni30Zr8,0.1
RMG,Al63Fe12Si25,0.1
RMG,Al63La20Ni17,0.1
RMG,Al64Ge26Ni10,0.1
RMG,Al64La8Ni28,0.1
RMG,Al64Ni28Zr8,0.1
RMG,Al65Ce15Ni20,0.1
RMG,Al65Ce5Ni30,0.1
RMG,Al65Cr10Si25,0.1
RMG,Al65Cu20Gd15,0.1
RMG,Al65Cu25V10,0.1
RMG,Al65Cu30V5,0.1
RMG,Al65Gd15Ni20,0.1
RMG,Al65Ge25V10,0.1
RMG,Al65La15Ni20,0.1
RMG,Al65La18Ni17,0.1
RMG,Al65Mn10Si25,0.1
RMG,Al65Mn15Si20,0.1
RMG,Al65Mo5Ni30,0.1
RMG,Al65Nd15Ni20,0.1
RMG,Al65Ni15Si20,0.1
RMG,Al65Ni15Sm20,0.1
RMG,Al65Ni16Si19,0.1
RMG,Al65Ni17.5Si17.5,0.1
RMG,Al65Ni18Zr17,0.1
RMG,Al65Ni20Zr15,0.1
RMG,Al66La6Ni28,0.1
RMG,Al66Mn14Si20,0.1
RMG,Al66Ni10Si24,0.1
RMG,Al66Ni26Zr8,0.1
RMG,Al67.5Ni15Si17.5,0.1
RMG,Al67Cu20V13,0.1
RMG,Al67La16Ni17,0.1
RMG,Al68Cr10Si22,0.1
RMG,Al68Ge22V10,0.1
RMG,Al68La4Ni28,0.1
RMG,Al68Ni24Zr8,0.1
RMG,Al69Co6Ge25,0.1
RMG,Al69Fe6Ge25,0.1
RMG,Al69Ge25Mn6,0.1
RMG,Al69Ge25Ni6,0.1
RMG,Al69Ge25V6,0.1
RMG,Al69La14Ni17,0.1
RMG,Al6Ce10Cu84,0.1
RMG,Al6Cu84Nd10,0.1
RMG,Al6Cu86Nd8,0.1
RMG,Al6La30Ni64,0.1
RMG,Al6La32Ni62,0.1
RMG,Al6La86Ni8,0.1
RMG,Al6Ni64Zr30,0.1
RMG,Al7.5Cu27.5Zr65,0.1
RMG,Al7.5Fe61.7Tb30.8,0.1
RMG,Al70Ce10Ni20,0.1
RMG,Al70Ce15Ni15,0.1
RMG,Al70Cu20V10,0.1
RMG,Al70Gd10Ni20,0.1
RMG,Al70Gd15Ni15,0.1
RMG,Al70La5Ni25,0.1
RMG,Al70Mo10Ni20,0.1
